Repository: archaeothommy/ASTR

<!-- README.md is generated from README.Rmd. Please edit that file -->

# ASTR (Archaemetric Standards and Tools in R) <img src="man/figures/logo.png" align="right" height="138" alt="ASTR website" />

<!-- badges: start -->
status](https://www.r-pkg.org/badges/version/ASTR)](https://CRAN.R-project.org/package=ASTR)
coverage](https://codecov.io/gh/archaeothommy/ASTR/graph/badge.svg)](https://codecov.io/gh/archaeothommy/ASTR)

<!-- badges: end -->

ASTR defines and implements a community reporting standard for
archaeometric datasets. It also provides easy-to-use functions for
common plots, statistical analyses, data processing, and data
transformation workflows in archaeometry.

File: data-raw/oxide_conversion.csv
Element,AtomicWeight,Oxide,M,OxideWeight,element_to_oxide,oxide_to_element
Ag,107.868,Ag2O,2,231.735,1.074160085,0.930959933
Ag,107.868,AgO,1,123.867,1.148320169,0.870837269
Al,26.982,Al2O3,2,101.961,1.889426284,0.529261188
Al,26.982,AlO,1,42.981,1.592950856,0.627765757
As,74.922,As2O3,2,197.841,1.320313126,0.757396091
As,74.922,As2O5,2,229.839,1.533855209,0.651952019
B,10.811,B2O3,2,69.619,3.219822403,0.310576136
Ba,137.327,BaO,1,153.326,1.116502946,0.895653705
Be,9.012,BeO,1,25.011,2.775299601,0.360321459
Bi,208.98,Bi2O3,2,465.957,1.114836348,0.896992641
C,12.011,C2O,2,40.021,1.666014487,0.600234877
C,12.011,CO,1,28.01,2.332028973,0.428811139
C,12.011,CO2,1,44.009,3.664057947,0.272921448
C,12.011,CO3,1,60.008,4.99608692,0.200156646
Ca,40.078,CaO,1,56.077,1.399196567,0.714695865
Cd,112.411,CdO,1,128.41,1.142325929,0.8754069
Ce,140.116,CeO2,1,172.114,1.228367924,0.814088337
Co,58.933,CoO,1,74.932,1.27147778,0.786486414
Cr,51.996,Cr2O3,2,151.989,1.461545119,0.68420741
Cr,51.996,CrO2,1,83.994,1.615393492,0.619044217
Cr,51.996,CrO3,1,99.993,1.923090238,0.5199964
Cu,63.546,Cu2O,2,143.091,1.125885186,0.888190033
Cu,63.546,CuO,1,79.545,1.251770371,0.798868565
Er,167.259,Er2O3,2,382.515,1.143481068,0.874522568
Fe,55.845,Fe2O3,2,159.687,1.429734085,0.699430761
Fe,55.845,FeO,1,71.844,1.28648939,0.77730917
Ga,69.723,Ga2O3,2,187.443,1.344197754,0.743938157
Gd,157.25,Gd2O3,2,362.497,1.152613672,0.867593387
Ge,72.64,GeO2,1,104.638,1.440501101,0.694202871
H,1.007,H2O,2,18.013,8.943892751,0.111808139
Hf,178.49,HfO2,1,210.488,1.179270547,0.847981833
Hg,200.59,HgO,1,216.589,1.079759709,0.926131983
Ho,164.93,Ho2O3,2,377.857,1.145507185,0.872975755
In,114.818,In2O3,2,277.633,1.209013395,0.827120695
K,39.098,K2O,2,94.195,1.204601258,0.83015022
La,138.905,La2O3,2,325.807,1.172769159,0.852682723
Li,6.941,Li2O,2,29.881,2.15249964,0.464576152
Lu,174.967,Lu2O3,2,397.931,1.13716015,0.879383612
Mg,24.305,MgO,1,40.304,1.658259617,0.603041882
Mn,54.938,MnO ,1,70.937,1.291219193,0.774461846
Mn,54.938,Mn2O7,2,221.869,2.019267174,0.495229167
Mn,54.938,MnO2,1,86.936,1.582438385,0.631936137
Mo,95.96,MoO3,1,143.957,1.500177157,0.666587939
N,14.007,N2O3,2,76.011,2.71332191,0.36855192
N,14.007,N2O4,2,92.01,3.284429214,0.304466906
N,14.007,N2O5,2,108.009,3.855536517,0.259367275
N,14.007,NO,1,30.006,2.142214607,0.466806639
N,14.007,NO2,1,46.005,3.284429214,0.304466906
Na,22.99,Na2O,2,61.979,1.347955633,0.74186418
Ni,58.693,Ni2O3,2,165.383,1.408881809,0.709782747
Ni,58.693,Ni2O5,2,197.381,1.681469681,0.59471783
Ni,58.693,NiO,1,74.692,1.272587872,0.785800353
O,15.999,O4,,63.996,,
Os,190.23,OsO4,1,254.226,1.336413815,0.748271223
P,30.974,P2O5,2,141.943,2.291324982,0.436428707
P,30.974,P4O6,4,219.89,1.774794989,0.563445359
Pb,207.2,PbO,1,223.199,1.077215251,0.928319571
Pb,207.2,PbO2,1,239.198,1.154430502,0.866227978
Pd,106.42,PdO,1,122.419,1.150338282,0.869309503
Pm,145,Pm2O3,2,337.997,1.165506897,0.857995781
Pu,244,PuO2,1,275.998,1.131139344,0.884064377
Rb,85.468,Rb2O,2,186.935,1.093596434,0.914414101
Re,186.207,Re2O7,2,484.407,1.300721777,0.768803919
Re,186.207,ReO3,1,234.204,1.257761523,0.795063278
Rh,102.906,Rh2O3,2,253.809,1.233207976,0.810893231
Ru,101.07,RuO2,1,133.068,1.316592461,0.759536478
Ru,101.07,RuO4,1,165.066,1.633184921,0.612300534
S,32.065,SO,1,48.064,1.498955247,0.667131325
S,32.065,SO2,1,64.063,1.997910494,0.500522923
S,32.065,SO3,1,80.062,2.496865741,0.400502111
Sb,121.76,Sb2O3,2,291.517,1.197096748,0.83535437
Sb,121.76,Sb2O5,2,323.515,1.32849458,0.752731713
Sc,44.956,Sc2O3,2,137.909,1.533821959,0.651966152
Se,78.96,SeO2,1,110.958,1.405243161,0.711620613
Se,78.96,SeO3,1,126.957,1.607864742,0.621942863
Si,28.086,SiO2,1,60.084,2.139286477,0.467445576
Sm,150.36,Sm2O3,2,348.717,1.159606943,0.86236117
Sn,118.71,SnO,1,134.709,1.134773819,0.88123288
Sn,118.71,SnO2,1,150.708,1.269547637,0.78768214
Sr,87.62,SrO,1,103.619,1.182595298,0.845597815
Ta,180.948,Ta2O5,2,441.891,1.221044167,0.818971194
Tb,158.925,Tb2O3,2,365.847,1.151005191,0.868805812
Te,127.6,TeO2,1,159.598,1.250768025,0.799508766
Te,127.6,TeO3,1,175.597,1.376152038,0.726663895
Th,232.038,ThO2,1,264.036,1.137899827,0.87881198
Ti,47.867,Ti2O3,2,143.731,1.501357929,0.666063688
Ti,47.867,TiO,1,63.866,1.33423862,0.749491122
Ti,47.867,TiO2,1,79.865,1.668477239,0.599348901
Tl,204.383,Tl2O,2,424.765,1.039139752,0.962334467
Tl,204.383,Tl2O3,2,456.763,1.117419257,0.894919247
Tm,168.934,Tm2O3,2,385.865,1.142058437,0.875611937
U,238.029,UO2,1,270.027,1.134428998,0.881500739
U,238.029,UO3,1,286.026,1.201643497,0.832193577
V,50.942,V2O3,2,149.881,1.471094578,0.679765948
V,50.942,V2O5,2,181.879,1.78515763,0.560174622
V,50.942,VO,1,66.941,1.314063052,0.760998491
V,50.942,VO2,1,82.94,1.628126104,0.614203038
W,183.84,W2O3,2,415.677,1.130540144,0.884532943
W,183.84,WO2,1,215.838,1.174053525,0.851749924
W,183.84,WO3,1,231.837,1.261080287,0.792970924
Xe,131.293,XeO3,1,179.29,1.36557166,0.732294049
Xe,131.293,XeO4,1,195.289,1.48742888,0.672301051
Y,88.906,Y2O3,2,225.809,1.269931163,0.787444256
Yb,173.054,Yb2O3,2,394.105,1.138676367,0.878212659
Zn,65.38,ZnO,1,81.379,1.244707862,0.803401369
Zr,91.224,ZrO2,1,123.222,1.350762957,0.740322345

File: data-raw/ArgentinaDatabase.csv (part 2 of 3)
"Country","Political province/region","County","Mining area","Mining site","Add. information on mine","Latitude","Longitude","Location precision","Tectonic/geolog. super unit","Tectonic/geolog. unit","Tectonic/geolog. subunit","Deposit type","Mineralisation style","Metals","Minerals","Sample number","Geol. period","206Pb/204Pb","207Pb/204Pb","208Pb/204Pb","206Pb/207Pb","208Pb/207Pb","204Pb/206Pb","207Pb/206Pb","208Pb/206Pb","Model_Age_SK75","mu_SK75","kappa_SK75","Model_Age_CR75","mu_CR75","kappa_CR75","Model_Age_AJ84","mu_AJ84","kappa_AJ84","Model_Age_ADB12","mu_ADB12","kappa_ADB12","Instrument used","2s_206Pb/204Pb","2s_207Pb/204Pb","2s_208Pb/204Pb","2s_207Pb/206Pb","2s_208Pb/206Pb","Archaeologically Relevant? (Y/N)","Reason_archaeologically_relevant","doi","Reference","Additional references"
"Argentina","Jujuy","unknown","Distrito El Aguilar","El Aguilar","Breccia-calc-silicate matrix",-23.3333333333333,-65.8333333333333,"Exact/neighbouring (coordinates from Puig 1988)","unknown","Formación Saladillo","unknown","SEDEX","unknown","Zn; Pb; Ag","galena","Gemmell_et_al_1992_8","unknown",18.016,15.617,37.951,1.15361465070116,2.43010821540629,0.05550621669627,0.866840586145648,2.10651642984014,488.086,9.853,3.866,470.014,10.491,3.864,523.919,9.777,3.899,504.4,9.718,3.911,"TIMS","unknown","unknown","unknown",,,"y","Becerra, M. F. 2014. “Para labrar y poblar” Prácticas minero-metalúrgicas en la Puna de Jujuy durante el período colonial (siglos XVII y XVIII). Doctoral Thesis. Facultad de Filosofía y Letras, Universidad de Buenos Aires, Argentina.","10.2113/gsecongeo.87.8.2085","Gemmell, J. B., Zantop, H., and Meinert, L., 1992, Genesis of the Aguilar Zinc-Lead-Silver Deposit, Argentina:Contact Metasomatic vs. Sedimentary Exhalative, Economic Geology, 87, 2085–112.","https://www.mineriajujuy.gob.ar/files_site/cuadro-resumen-de-indicios-y-ocurrencias-minerales-de-la-provincia-de-jujuy.pdf"
"Argentina","Jujuy","unknown","Distrito El Aguilar","El Aguilar","banded pyrite-sphalerite",-23.3333333333333,-65.8333333333333,"Exact/neighbouring (coordinates from Puig 1988)","unknown","Formación Saladillo","unknown","SEDEX","unknown","Zn; Pb; Ag","galena","Gemmell_et_al_1992_9","unknown",18.02,15.62,37.951,1.15364916773367,2.42964148527529,0.0554938956714761,0.866814650388457,2.10604883462819,490.943,9.866,3.864,467.622,10.492,3.863,526.365,9.788,3.897,505.007,9.723,3.909,"TIMS","unknown","unknown","unknown",,,"y","Becerra, M. F. 2014. “Para labrar y poblar” Prácticas minero-metalúrgicas en la Puna de Jujuy durante el período colonial (siglos XVII y XVIII). Doctoral Thesis. Facultad de Filosofía y Letras, Universidad de Buenos Aires, Argentina.","10.2113/gsecongeo.87.8.2085","Gemmell, J. B., Zantop, H., and Meinert, L., 1992, Genesis of the Aguilar Zinc-Lead-Silver Deposit, Argentina:Contact Metasomatic vs. Sedimentary Exhalative, Economic Geology, 87, 2085–112.","https://www.mineriajujuy.gob.ar/files_site/cuadro-resumen-de-indicios-y-ocurrencias-minerales-de-la-provincia-de-jujuy.pdf"
"Argentina","Jujuy","unknown","Distrito El Aguilar","El Aguilar",,-23.1666666666667,-65.8333333333333,"Exact (coordinates from publication)","unknown","Formación Saladillo","unknown","SEDEX","unknown","Pb; Zn; Ag","galena","PMH-100","Ordovician",18.017,15.639,38.061,1.1520557580408,2.43372338384807,0.0555031359271799,0.868013542765166,2.11250485652439,529.65,9.954,3.936,468.594,10.492,3.863,562.382,9.867,3.968,528.348,9.762,3.966,"TIMS","unknown","unknown","unknown",,,"y","Becerra, M. F. 2014. “Para labrar y poblar” Prácticas minero-metalúrgicas en la Puna de Jujuy durante el período colonial (siglos XVII y XVIII). Doctoral Thesis. Facultad de Filosofía y Letras, Universidad de Buenos Aires, Argentina.","10.2113/gsecongeo.85.8.1857","Macfarlane, A. W., Marcet, P., LeHuray, A. P., and Petersen, U., 1990, Lead isotope provinces of the Central Andes inferred from ores and crustal rocks, Economic Geology, 85(8), 1857–80.","https://www.mineriajujuy.gob.ar/files_site/cuadro-resumen-de-indicios-y-ocurrencias-minerales-de-la-provincia-de-jujuy.pdf"
"Argentina","Jujuy","unknown","Distrito El Aguilar","El Aguilar",,-23.1911111,-65.7019444,"Exact (coordinates from publication)","unknown","Formación Saladillo","unknown","SEDEX","Stratiform","Pb; Zn; Ag","galena","ZAG-1","Ordovician",18.053,15.647,38.087,1.15376749536652,2.43414072985237,0.0553924555475544,0.866725751952584,2.10973245443971,518.539,9.979,3.929,447.8,10.503,3.862,550.314,9.89,3.96,512.507,9.773,3.96,"TIMS","unknown","unknown","unknown",,,"y","Becerra, M. F. 2014. “Para labrar y poblar” Prácticas minero-metalúrgicas en la Puna de Jujuy durante el período colonial (siglos XVII y XVIII). Doctoral Thesis. Facultad de Filosofía y Letras, Universidad de Buenos Aires, Argentina.",,"Zentelli, M., Doe, B., Hedge, C., Alvarez, O., Tidy, E., and Daroca, J., 1988, Isotopos de plomo en yacimientos de tipo pòrfido cuprífero comparados con otros depósitos metalíferos en los Andes del norte de Chile y Argentina, V Congreso Geológico Chileno, Departamento de Geología y Geofísica, Universidad de Chile, 1, B331–69.","https://www.mineriajujuy.gob.ar/files_site/cuadro-resumen-de-indicios-y-ocurrencias-minerales-de-la-provincia-de-jujuy.pdf"
"Argentina","Salta","unknown","Esperanza","Esperanza",,-24.255,-66.4875,"Exact (coordinates from publication)","unknown","unknown","unknown","unknown","unknown","Pb","galena","DGFM67131","unknown",18.747,15.663,38.89,1.19689714614059,2.4829215348273,0.0533418680322185,0.835493678988638,2.07446524777298,37.116,9.87,3.899,42.832,10.72,3.842,68.794,9.787,3.929,43.915,9.724,3.934,"TIMS","unknown","unknown","unknown",,,"n","unknown",,"Zentelli, M., Doe, B., Hedge, C., Alvarez, O., Tidy, E., and Daroca, J., 1988, Isotopos de plomo en yacimientos de tipo pòrfido cuprífero comparados con otros depósitos metalíferos en los Andes del norte de Chile y Argentina, V Congreso Geológico Chileno, Departamento de Geología y Geofísica, Universidad de Chile, 1, B331–69.","unknown"
"Argentina","Jujuy","unknown","Distrito El Aguilar","Esperanza","disseminated",-23.3333333333333,-65.8333333333333,"Exact/neighbouring (coordinates from Puig 1988)","unknown","Formación Saladillo","unknown","SEDEX","strata bound; stratiform","Zn; Pb; Ag","galena","Gemmell_et_al_1992_20","unknown",18.079,15.674,38.091,1.15343881587342,2.43020288375654,0.0553127938492173,0.866972730792632,2.10691963051054,550.593,10.096,3.922,431.959,10.511,3.862,578.823,9.994,3.953,524.716,9.824,3.952,"TIMS","unknown","unknown","unknown",,,"y","Becerra, M. F. 2014. “Para labrar y poblar” Prácticas minero-metalúrgicas en la Puna de Jujuy durante el período colonial (siglos XVII y XVIII). Doctoral Thesis. Facultad de Filosofía y Letras, Universidad de Buenos Aires, Argentina.","10.2113/gsecongeo.87.8.2085","Gemmell, J. B., Zantop, H., and Meinert, L., 1992, Genesis of the Aguilar Zinc-Lead-Silver Deposit, Argentina:Contact Metasomatic vs. Sedimentary Exhalative, Economic Geology, 87, 2085–112.","https://www.mineriajujuy.gob.ar/files_site/cuadro-resumen-de-indicios-y-ocurrencias-minerales-de-la-provincia-de-jujuy.pdf"
"Argentina","Jujuy","unknown","Distrito El Aguilar","Esperanza","disseminated",-23.3333333333333,-65.8333333333333,"Exact/neighbouring (coordinates from Puig 1988)","unknown","Formación Saladillo","unknown","SEDEX","strata bound; stratiform","Zn; Pb; Ag","galena","Gemmell_et_al_1992_21","unknown",18.046,15.656,38.079,1.15265712825754,2.43223045477772,0.0554139421478444,0.867560678266652,2.11010750304777,540.705,10.023,3.932,451.444,10.501,3.863,571.225,9.929,3.963,527.342,9.792,3.962,"TIMS","unknown","unknown","unknown",,,"y","Becerra, M. F. 2014. “Para labrar y poblar” Prácticas minero-metalúrgicas en la Puna de Jujuy durante el período colonial (siglos XVII y XVIII). Doctoral Thesis. Facultad de Filosofía y Letras, Universidad de Buenos Aires, Argentina.","10.2113/gsecongeo.87.8.2085","Gemmell, J. B., Zantop, H., and Meinert, L., 1992, Genesis of the Aguilar Zinc-Lead-Silver Deposit, Argentina:Contact Metasomatic vs. Sedimentary Exhalative, Economic Geology, 87, 2085–112.","https://www.mineriajujuy.gob.ar/files_site/cuadro-resumen-de-indicios-y-ocurrencias-minerales-de-la-provincia-de-jujuy.pdf"
"Argentina","Jujuy","unknown","Distrito El Aguilar","Esperanza","Breccia-sulfide matrix",-23.3333333333333,-65.8333333333333,"Exact/neighbouring (coordinates from Puig 1988)","unknown","Formación Saladillo","unknown","SEDEX","strata bound; stratiform","Zn; Pb; Ag","galena","Gemmell_et_al_1992_22","unknown",18.028,15.631,37.991,1.15334911394025,2.43049069157444,0.0554692700244065,0.867040159751498,2.10733303749723,506.267,9.914,3.886,462.647,10.495,3.863,540.163,9.831,3.918,511.83,9.744,3.926,"TIMS","unknown","unknown","unknown",,,"y","Becerra, M. F. 2014. “Para labrar y poblar” Prácticas minero-metalúrgicas en la Puna de Jujuy durante el período colonial (siglos XVII y XVIII). Doctoral Thesis. Facultad de Filosofía y Letras, Universidad de Buenos Aires, Argentina.","10.2113/gsecongeo.87.8.2085","Gemmell, J. B., Zantop, H., and Meinert, L., 1992, Genesis of the Aguilar Zinc-Lead-Silver Deposit, Argentina:Contact Metasomatic vs. Sedimentary Exhalative, Economic Geology, 87, 2085–112.","https://www.mineriajujuy.gob.ar/files_site/cuadro-resumen-de-indicios-y-ocurrencias-minerales-de-la-provincia-de-jujuy.pdf"
"Argentina","Jujuy","unknown","Distrito El Aguilar","Esperanza","banded pyrite-sphalerite",-23.3333333333333,-65.8333333333333,"Exact/neighbouring (coordinates from Puig 1988)","unknown","Formación Saladillo","unknown","SEDEX","strata bound; stratiform","Zn; Pb; Ag","galena","Gemmell_et_al_1992_23","unknown",18.065,15.678,38.15,1.15225156269932,2.43334609006251,0.0553556601162469,0.867866039302519,2.11181843343482,568.148,10.119,3.967,439.788,10.507,3.862,595.809,10.015,3.997,538.703,9.834,3.988,"TIMS","unknown","unknown","unknown",,,"y","Becerra, M. F. 2014. “Para labrar y poblar” Prácticas minero-metalúrgicas en la Puna de Jujuy durante el período colonial (siglos XVII y XVIII). Doctoral Thesis. Facultad de Filosofía y Letras, Universidad de Buenos Aires, Argentina.","10.2113/gsecongeo.87.8.2085","Gemmell, J. B., Zantop, H., and Meinert, L., 1992, Genesis of the Aguilar Zinc-Lead-Silver Deposit, Argentina:Contact Metasomatic vs. Sedimentary Exhalative, Economic Geology, 87, 2085–112.","https://www.mineriajujuy.gob.ar/files_site/cuadro-resumen-de-indicios-y-ocurrencias-minerales-de-la-provincia-de-jujuy.pdf"
"Argentina","Jujuy","unknown","Distrito El Aguilar","Esperanza","banded pyrite-sphalerite",-23.3333333333333,-65.8333333333333,"Exact/neighbouring (coordinates from Puig 1988)","unknown","Formación Saladillo","unknown","SEDEX","strata bound; stratiform","Zn; Pb; Ag","galena","Gemmell_et_al_1992_24","unknown",18.042,15.647,38.046,1.15306448520483,2.4315204192497,0.0554262276909434,0.867254184680191,2.10874625872963,526.578,9.983,3.913,454.065,10.5,3.863,558.309,9.893,3.945,520.072,9.775,3.947,"TIMS","unknown","unknown","unknown",,,"y","Becerra, M. F. 2014. “Para labrar y poblar” Prácticas minero-metalúrgicas en la Puna de Jujuy durante el período colonial (siglos XVII y XVIII). Doctoral Thesis. Facultad de Filosofía y Letras, Universidad de Buenos Aires, Argentina.","10.2113/gsecongeo.87.8.2085","Gemmell, J. B., Zantop, H., and Meinert, L., 1992, Genesis of the Aguilar Zinc-Lead-Silver Deposit, Argentina:Contact Metasomatic vs. Sedimentary Exhalative, Economic Geology, 87, 2085–112.","https://www.mineriajujuy.gob.ar/files_site/cuadro-resumen-de-indicios-y-ocurrencias-minerales-de-la-provincia-de-jujuy.pdf"
"Argentina","La Rioja","unknown","Famatina","Famatina",,-29.0166666666667,-67.7666666666667,"Exact (coordinates from publication)","unknown","unknown","unknown","Epithermal","unknown","Cu; Au","pyrite","06ML06B","unknown",18.564,15.625,38.547,1.188096,2.467008,0.0538677009265245,0.841682826976945,2.07643826761474,93.91,9.745,3.827,152.424,10.662,3.847,130.931,9.676,3.859,127.925,9.668,3.878,"TIMS","unknown","unknown","unknown",,,"y","Callegari, A. B., Jacob, C.  2012, Más de 1000 años de explotación minera en la Sierra de Famatina. La Rioja, Argentina, Revista de Arqueología Histórica Argentina y Latinoamericana, 6, 157-183. Buenos Aires.","10.1007/s10816-014-9225-8","Macfarlane, A. W., and Lechtman, H. N., 2016, Andean Ores, Bronze Artifacts, and Lead Isotopes: Constraints on Metal Sources in Their Geological Context, Journal of Archaeological Method and Theory, 23(1), 1–72.","unknown"
"Argentina","La Rioja","unknown","Famatina","Famatina",,-29.0166666666667,-67.7666666666667,"Exact (coordinates from publication)","unknown","unknown","unknown","Epithermal","unknown","Cu; Au","pyrite","06ML06D","unknown",18.541,15.609,38.503,1.18784034851688,2.46671791914921,0.053934523488485,0.841863977131762,2.07664095787714,76.999,9.681,3.812,166.468,10.654,3.848,116.494,9.618,3.845,124.621,9.639,3.868,"TIMS","unknown","unknown","unknown",,,"y","Callegari, A. B., Jacob, C.  2012, Más de 1000 años de explotación minera en la Sierra de Famatina. La Rioja, Argentina, Revista de Arqueología Histórica Argentina y Latinoamericana, 6, 157-183. Buenos Aires.","10.1007/s10816-014-9225-8","Macfarlane, A. W., and Lechtman, H. N., 2016, Andean Ores, Bronze Artifacts, and Lead Isotopes: Constraints on Metal Sources in Their Geological Context, Journal of Archaeological Method and Theory, 23(1), 1–72.","unknown"
"Argentina","La Rioja","unknown","Famatina","Famatina",,-29.0166666666667,-67.7666666666667,"Exact (coordinates from publication)","unknown","unknown","unknown","Epithermal","unknown","Cu; Au","pyrite","06ML06E","unknown",18.561,15.648,38.384,1.18615797546012,2.45296523517382,0.0538764075211465,0.8430580248909,2.06799202629169,144.865,9.845,3.752,153.483,10.661,3.847,178.302,9.766,3.784,158.341,9.713,3.814,"TIMS","unknown","unknown","unknown",,,"y","Callegari, A. B., Jacob, C.  2012, Más de 1000 años de explotación minera en la Sierra de Famatina. La Rioja, Argentina, Revista de Arqueología Histórica Argentina y Latinoamericana, 6, 157-183. Buenos Aires.","10.1007/s10816-014-9225-8","Macfarlane, A. W., and Lechtman, H. N., 2016, Andean Ores, Bronze Artifacts, and Lead Isotopes: Constraints on Metal Sources in Their Geological Context, Journal of Archaeological Method and Theory, 23(1), 1–72.","unknown"
"Argentina","La Rioja","unknown","Famatina","Famatina",,-29.0166666666667,-67.7666666666667,"Exact (coordinates from publication)","unknown","unknown","unknown","Epithermal","unknown","Cu; Au","pyrite","06ML06G","unknown",18.56,15.615,38.498,1.18860070445085,2.46544988792827,0.0538793103448276,0.841325431034483,2.07424568965517,75.458,9.703,3.8,155.09,10.66,3.847,114.064,9.638,3.832,118.404,9.649,3.857,"TIMS","unknown","unknown","unknown",,,"y","Callegari, A. B., Jacob, C.  2012, Más de 1000 años de explotación minera en la Sierra de Famatina. La Rioja, Argentina, Revista de Arqueología Histórica Argentina y Latinoamericana, 6, 157-183. Buenos Aires.","10.1007/s10816-014-9225-8","Macfarlane, A. W., and Lechtman, H. N., 2016, Andean Ores, Bronze Artifacts, and Lead Isotopes: Constraints on Metal Sources in Their Geological Context, Journal of Archaeological Method and Theory, 23(1), 1–72.","unknown"
"Argentina","La Rioja","unknown","Famatina","Famatina",,-29.0166666666667,-67.7666666666667,"Exact (coordinates from publication)","unknown","unknown","unknown","Epithermal","unknown","Cu; Au","pyrite","06ML06H","unknown",18.544,15.623,38.548,1.18696793189528,2.46738782564168,0.0539257981018119,0.842482743744607,2.07873166522865,104.804,9.74,3.839,164.266,10.655,3.848,142.063,9.672,3.871,139.789,9.666,3.889,"TIMS","unknown","unknown","unknown",,,"y","Callegari, A. B., Jacob, C.  2012, Más de 1000 años de explotación minera en la Sierra de Famatina. La Rioja, Argentina, Revista de Arqueología Histórica Argentina y Latinoamericana, 6, 157-183. Buenos Aires.","10.1007/s10816-014-9225-8","Macfarlane, A. W., and Lechtman, H. N., 2016, Andean Ores, Bronze Artifacts, and Lead Isotopes: Constraints on Metal Sources in Their Geological Context, Journal of Archaeological Method and Theory, 23(1), 1–72.","unknown"
"Argentina","Salta","unknown","Gigante","Gigante",,-23.0138888888889,-65.0244444444444,"Exact (coordinates from publication)","unknown","unknown","unknown","unknown","Stratiform","Pb; Zn; Ag","galena","ZAG32","Ordovician",18.047,15.645,38.078,1.15353147970598,2.43387663790348,0.0554108716130105,0.866903086385549,2.10993516928021,519.117,9.972,3.927,451.294,10.501,3.863,551.143,9.883,3.958,514.401,9.77,3.958,"TIMS","unknown","unknown","unknown",,,"y","Ventura, B., Scambato, C. 2013. La metalurgia de los valles orientales del Norte de Salta, Argentina. Boletín del Museo Chileno de Arte Precolombino 18, 1,  85-106.",,"Zentelli, M., Doe, B., Hedge, C., Alvarez, O., Tidy, E., and Daroca, J., 1988, Isotopos de plomo en yacimientos de tipo pòrfido cuprífero comparados con otros depósitos metalíferos en los Andes del norte de Chile y Argentina, V Congreso Geológico Chileno, Departamento de Geología y Geofísica, Universidad de Chile, 1, B331–69.","unknown"
"Argentina","Salta","unknown","La Armonia","La Armonia (El Queva)",,-24.3397222222222,-66.8244444444444,"Exact (coordinates from publication)","unknown","unknown","unknown","unknown","unknown","Pb","galena","DGFM67130","unknown",18.773,15.676,38.962,1.19756315386578,2.48545547333503,0.0532679912640494,0.835029031055239,2.07542747562989,45.372,9.92,3.924,26.956,10.729,3.841,75.132,9.832,3.953,,,,"TIMS","unknown","unknown","unknown",,,"n","unknown",,"Zentelli, M., Doe, B., Hedge, C., Alvarez, O., Tidy, E., and Daroca, J., 1988, Isotopos de plomo en yacimientos de tipo pòrfido cuprífero comparados con otros depósitos metalíferos en los Andes del norte de Chile y Argentina, V Congreso Geológico Chileno, Departamento de Geología y Geofísica, Universidad de Chile, 1, B331–69.","unknown"
"Argentina","Salta","unknown","La Cienaga","La Cienaga",,-22.3861111111111,-65.1269444444445,"Exact (coordinates from publication)","unknown","unknown","unknown","unknown","Stratiform","Pb; Zn; Ag","galena","ZAG-2","Ordovician",18.051,15.644,38.073,1.15386090513935,2.43371260547175,0.055398592875741,0.866655586948092,2.10919062655809,514.283,9.966,3.921,449.054,10.502,3.862,546.463,9.878,3.953,510.53,9.767,3.954,"TIMS","unknown","unknown","unknown",,,"y","Ventura, B., Scambato, C. 2013. La metalurgia de los valles orientales del Norte de Salta, Argentina. Boletín del Museo Chileno de Arte Precolombino 18, 1,  85-106.",,"Zentelli, M., Doe, B., Hedge, C., Alvarez, O., Tidy, E., and Daroca, J., 1988, Isotopos de plomo en yacimientos de tipo pòrfido cuprífero comparados con otros depósitos metalíferos en los Andes del norte de Chile y Argentina, V Congreso Geológico Chileno, Departamento de Geología y Geofísica, Universidad de Chile, 1, B331–69.","unknown"
"Argentina","La Rioja","unknown","La Helvecia","La Helvecia",,-29.5338888888889,-68.8222222222222,"Exact/neighbouring (coordinates from Zentilli et al. 1988)","unknown","unknown","unknown","unknown","strata bound","Pb; Zn","galena","284","unknown",18.084,15.585,37.975,1.16034648700674,2.43663779274944,0.055297500552975,0.861811546118116,2.09992258349923,373.822,9.687,3.821,432.456,10.511,3.862,414.785,9.627,3.855,420.49,9.644,3.877,"TIMS","unknown","unknown","unknown",,,"n","unknown",,"Brodtkorb, M. K., and Brodtkorb, A., 1982, Datos isotópicos de plomo de la mineralización de la Mina La Helvecia, prov. de La Rioja, Revista de la Asociación Geológica Argentina, 37(3), 358–61.","unknown"
"Argentina","La Rioja","unknown","La Helvecia","La Helvecia",,-29.5338888888889,-68.8222222222222,"Exact/neighbouring (coordinates from Zentilli et al. 1988)","unknown","unknown","unknown","unknown","strata bound","Pb; Zn","galena","287","unknown",18.083,15.585,37.987,1.16028232274623,2.43740776387552,0.0553005585356412,0.861859204777968,2.1007023170934,374.577,9.687,3.829,433.027,10.511,3.862,415.534,9.628,3.863,421.191,9.644,3.883,"TIMS","unknown","unknown","unknown",,,"n","unknown",,"Brodtkorb, M. K., and Brodtkorb, A., 1982, Datos isotópicos de plomo de la mineralización de la Mina La Helvecia, prov. de La Rioja, Revista de la Asociación Geológica Argentina, 37(3), 358–61.","unknown"
"Argentina","La Rioja","unknown","La Helvecia","La Helvecia",,-29.5338888888889,-68.8222222222222,"Exact/neighbouring (coordinates from Zentilli et al. 1988)","unknown","unknown","unknown","unknown","strata bound","Pb; Zn","galena","424","unknown",17.967,15.551,37.731,1.15535978393672,2.42627483763102,0.0556575944787666,0.8655312517393,2.10001669727834,393.623,9.567,3.75,500.451,10.475,3.865,439.19,9.521,3.786,463.455,9.591,3.822,"TIMS","unknown","unknown","unknown",,,"n","unknown",,"Brodtkorb, M. K., and Brodtkorb, A., 1982, Datos isotópicos de plomo de la mineralización de la Mina La Helvecia, prov. de La Rioja, Revista de la Asociación Geológica Argentina, 37(3), 358–61.","unknown"
"Argentina","La Rioja","unknown","La Helvecia","La Helvecia",,-29.5338888888889,-68.8222222222222,"Exact/neighbouring (coordinates from Zentilli et al. 1988)","unknown","unknown","unknown","unknown","syngenetic?","Pb; Zn","galena","1964","Ordovician-Carbonaceous (host metasedimentary rock)",18.086,15.594,38.008,1.1598050532256,2.4373476978325,0.0552913856021232,0.862213867079509,2.1015149839655,390.454,9.727,3.842,430.973,10.512,3.862,430.05,9.663,3.875,429.478,9.662,3.893,"TIMS","unknown","unknown","unknown",,,"n","unknown","10.2113/gsecongeo.83.4.843","Puig, A., 1988, Geologic and metallogenic significance of the isotopic composition of lead in galenas of the Chilean Andes, Economic Geology, 83(4), 843–58.","unknown"
"Argentina","La Rioja","unknown","La Helvecia","La Helvecia",,-29.5338888888889,-68.8222222222222,"Exact (coordinates from publication)","unknown","unknown","unknown","unknown","unknown","Pb; Zn","galena","DGFM67133","unknown",17.945,15.541,37.687,1.15468760054051,2.42500482594428,0.0557258289217052,0.866035107272221,2.1001393145723,390.021,9.528,3.736,513.339,10.468,3.866,437.043,9.486,3.772,467.423,9.574,3.812,"TIMS","unknown","unknown","unknown",,,"n","unknown",,"Zentelli, M., Doe, B., Hedge, C., Alvarez, O., Tidy, E., and Daroca, J., 1988, Isotopos de plomo en yacimientos de tipo pòrfido cuprífero comparados con otros depósitos metalíferos en los Andes del norte de Chile y Argentina, V Congreso Geológico Chileno, Departamento de Geología y Geofísica, Universidad de Chile, 1, B331–69.","unknown"
"Argentina","Jujuy","unknown","Distrito El Aguilar","Oriental","massive sulfide",-23.3333333333333,-65.8333333333333,"Exact/neighbouring (coordinates from Puig 1988)","unknown","Formación Saladillo","unknown","SEDEX","unknown","Zn; Pb; Ag","galena","Gemmell_et_al_1992_25","unknown",18.047,15.652,37.984,1.1530155890621,2.42678251980578,0.0554108716130105,0.86729096248684,2.10472654734859,532.414,10.004,3.876,451.027,10.501,3.863,563.482,9.912,3.908,522.207,9.784,3.916,"TIMS","unknown","unknown","unknown",,,"y","Becerra, M. F. 2014. “Para labrar y poblar” Prácticas minero-metalúrgicas en la Puna de Jujuy durante el período colonial (siglos XVII y XVIII). Doctoral Thesis. Facultad de Filosofía y Letras, Universidad de Buenos Aires, Argentina.","10.2113/gsecongeo.87.8.2085","Gemmell, J. B., Zantop, H., and Meinert, L., 1992, Genesis of the Aguilar Zinc-Lead-Silver Deposit, Argentina:Contact Metasomatic vs. Sedimentary Exhalative, Economic Geology, 87, 2085–112.","https://www.mineriajujuy.gob.ar/files_site/cuadro-resumen-de-indicios-y-ocurrencias-minerales-de-la-provincia-de-jujuy.pdf"
"Argentina","Jujuy","unknown","Pan de Azucar","Pan de Azucar",,-22.6158055555556,-66.0525277777778,"Exact (coordinates from publication)","unknown","Complejo volcánico-dómico Laguna de Pozuelos","unknown","Volcanic","Veins","Pb; Zn; Au; Ag","pyrite","06ML09A","~12 Ma",18.672,15.658,38.86,1.19248946225572,2.48179844169115,0.0535561268209083,0.838581833761782,2.0811910882605,82.749,9.864,3.931,87.572,10.696,3.844,114.993,9.782,3.961,91.444,9.722,3.961,"TIMS","unknown","unknown","unknown",,,"y","Angiorama, C., Becerra, M. F. 2017. Reverberatory Furnaces in the Puna of Jujuy, Argentina, during colonial times (from the end of the 16th to the beginning of the 19th century AD). Journal of Anthropological Archaeology, 48, 181-192.","10.1007/s10816-014-9225-8","Macfarlane, A. W., and Lechtman, H. N., 2016, Andean Ores, Bronze Artifacts, and Lead Isotopes: Constraints on Metal Sources in Their Geological Context, Journal of Archaeological Method and Theory, 23(1), 1–72.","https://www.mineriajujuy.gob.ar/files_site/cuadro-resumen-de-indicios-y-ocurrencias-minerales-de-la-provincia-de-jujuy.pdf"
"Argentina","Jujuy","unknown","Pan de Azucar","Pan de Azucar",,-22.6158055555556,-66.0525277777778,"Exact (coordinates from publication)","unknown","Complejo volcánico-dómico Laguna de Pozuelos","unknown","Volcanic","Veins","Pb; Zn; Au; Ag","pyrite","06ML09B","~12 Ma",18.659,15.646,38.811,1.19257318164387,2.4805701137671,0.0535934401629241,0.83852296478911,2.08001500616325,66.979,9.815,3.91,95.635,10.692,3.844,101.034,9.738,3.94,85.845,9.699,3.945,"TIMS","unknown","unknown","unknown",,,"y","Angiorama, C., Becerra, M. F. 2017. Reverberatory Furnaces in the Puna of Jujuy, Argentina, during colonial times (from the end of the 16th to the beginning of the 19th century AD). Journal of Anthropological Archaeology, 48, 181-192.","10.1007/s10816-014-9225-8","Macfarlane, A. W., and Lechtman, H. N., 2016, Andean Ores, Bronze Artifacts, and Lead Isotopes: Constraints on Metal Sources in Their Geological Context, Journal of Archaeological Method and Theory, 23(1), 1–72.","https://www.mineriajujuy.gob.ar/files_site/cuadro-resumen-de-indicios-y-ocurrencias-minerales-de-la-provincia-de-jujuy.pdf"
"Argentina","Jujuy","unknown","Pan de Azucar","Pan de Azucar",,-22.6158055555556,-66.0525277777778,"Exact (coordinates from publication)","unknown","Complejo volcánico-dómico Laguna de Pozuelos","unknown","Volcanic","Veins","Pb; Zn; Au; Ag","pyrite","06ML09E","~12 Ma",18.677,15.66,38.864,1.192656449553,2.48173690932312,0.0535417893666006,0.838464421480966,2.08084810194357,83.239,9.872,3.93,84.547,10.698,3.844,115.192,9.789,3.96,90.348,9.725,3.961,"TIMS","unknown","unknown","unknown",,,"y","Angiorama, C., Becerra, M. F. 2017. Reverberatory Furnaces in the Puna of Jujuy, Argentina, during colonial times (from the end of the 16th to the beginning of the 19th century AD). Journal of Anthropological Archaeology, 48, 181-192.","10.1007/s10816-014-9225-8","Macfarlane, A. W., and Lechtman, H. N., 2016, Andean Ores, Bronze Artifacts, and Lead Isotopes: Constraints on Metal Sources in Their Geological Context, Journal of Archaeological Method and Theory, 23(1), 1–72.","https://www.mineriajujuy.gob.ar/files_site/cuadro-resumen-de-indicios-y-ocurrencias-minerales-de-la-provincia-de-jujuy.pdf"
"Argentina","Jujuy","unknown","Pan de Azucar","Pan de Azucar",,-22.6158055555556,-66.0525277777778,"Exact (coordinates from publication)","unknown","Complejo volcánico-dómico Laguna de Pozuelos","unknown","Volcanic","Veins","Pb; Zn; Au; Ag","pyrite","06ML09G","~12 Ma",18.695,15.679,38.919,1.19235920658205,2.48223738758849,0.0534902380315592,0.838673442096817,2.08178657395025,109.776,9.95,3.954,73.308,10.704,3.843,138.925,9.859,3.983,100.999,9.76,3.978,"TIMS","unknown","unknown","unknown",,,"y","Angiorama, C., Becerra, M. F. 2017. Reverberatory Furnaces in the Puna of Jujuy, Argentina, during colonial times (from the end of the 16th to the beginning of the 19th century AD). Journal of Anthropological Archaeology, 48, 181-192.","10.1007/s10816-014-9225-8","Macfarlane, A. W., and Lechtman, H. N., 2016, Andean Ores, Bronze Artifacts, and Lead Isotopes: Constraints on Metal Sources in Their Geological Context, Journal of Archaeological Method and Theory, 23(1), 1–72.","https://www.mineriajujuy.gob.ar/files_site/cuadro-resumen-de-indicios-y-ocurrencias-minerales-de-la-provincia-de-jujuy.pdf"
"Argentina","Jujuy","unknown","Pan de Azucar","Pan de Azucar",,-22.6227777777778,-66.0411111111111,"Exact (coordinates from publication)","unknown","Complejo volcánico-dómico Laguna de Pozuelos","unknown","Subvolcanic","Veins","Zn; Pb; Ag","galena","DGFM67132","~12 Ma",18.68,15.669,38.86,1.19216286935988,2.48005616184824,0.0535331905781585,0.838811563169165,2.08029978586724,99.985,9.91,3.93,82.504,10.699,3.844,130.586,9.823,3.959,99.347,9.742,3.959,"TIMS","unknown","unknown","unknown",,,"y","Angiorama, C., Becerra, M. F. 2017. Reverberatory Furnaces in the Puna of Jujuy, Argentina, during colonial times (from the end of the 16th to the beginning of the 19th century AD). Journal of Anthropological Archaeology, 48, 181-192.",,"Zentelli, M., Doe, B., Hedge, C., Alvarez, O., Tidy, E., and Daroca, J., 1988, Isotopos de plomo en yacimientos de tipo pòrfido cuprífero comparados con otros depósitos metalíferos en los Andes del norte de Chile y Argentina, V Congreso Geológico Chileno, Departamento de Geología y Geofísica, Universidad de Chile, 1, B331–69.","https://www.mineriajujuy.gob.ar/files_site/cuadro-resumen-de-indicios-y-ocurrencias-minerales-de-la-provincia-de-jujuy.pdf"
"Argentina","Mendoza","unknown","Paramillos","Paramillos","vein Vallejos",-32.4748888888889,-69.1461111111111,"Exact (coordinates from publication)","unknown","unknown","unknown","unknown","CSS (clastic sedimentary sequences); veins","Pb; Zn; Ag","galena","Rubinstein_et_al_2018_1","Triassic (host rock)",18.497,15.587,38.303,1.18669403990505,2.45736831975364,0.0540628209979997,0.842677190895821,2.07076823268638,62.918,9.595,3.727,193.034,10.64,3.849,105.837,9.542,3.762,128.983,9.6,3.799,"MC-ICP-MS","unknown","unknown","unknown",,,"y","Sironi, O. 2019. Mining ways of life in the Southern Andes: historical anthropological archaeology in Mendoza, Argentina. International Journal of Historical Archaeology, 23, 1, 153-171.","10.1016/j.crte.2018.01.002","Rubinstein, N. A., Carrasquero, S. I., Gómez, A. L. R., Ricchetti, A. P. O., and DAnnunzio, M. C., 2018, Metallogeny of the Paramillos de Uspallata Pb–Zn–Ag vein deposit in the Cuyo Rift Basin, Argentina, Comptes Rendus Geoscience, 350(4), 164–72.","unknown"
"Argentina","Mendoza","unknown","Paramillos","Paramillos","vein San Miguel",-32.4748888888889,-69.1461111111111,"Exact (coordinates from publication)","unknown","unknown","unknown","unknown","CSS (clastic sedimentary sequences); veins","Pb; Zn; Ag","galena","Rubinstein_et_al_2018_2","Triassic (host rock)",18.424,15.581,38.247,1.18246582375971,2.45472049290803,0.0542770299609205,0.845690403821103,2.07593356491533,106.136,9.585,3.742,236.004,10.617,3.851,149.664,9.533,3.777,174.165,9.596,3.813,"MC-ICP-MS","unknown","unknown","unknown",,,"y","Sironi, O. 2019. Mining ways of life in the Southern Andes: historical anthropological archaeology in Mendoza, Argentina. International Journal of Historical Archaeology, 23, 1, 153-171.","10.1016/j.crte.2018.01.002","Rubinstein, N. A., Carrasquero, S. I., Gómez, A. L. R., Ricchetti, A. P. O., and DAnnunzio, M. C., 2018, Metallogeny of the Paramillos de Uspallata Pb–Zn–Ag vein deposit in the Cuyo Rift Basin, Argentina, Comptes Rendus Geoscience, 350(4), 164–72.","unknown"
"Argentina","Mendoza","unknown","Paramillos","Paramillos","vein Florida",-32.4748888888889,-69.1461111111111,"Exact (coordinates from publication)","unknown","unknown","unknown","unknown","CSS (clastic sedimentary sequences); veins","Pb; Zn; Ag","galena","Rubinstein_et_al_2018_3","Triassic (host rock)",18.501,15.587,38.319,1.18695066401488,2.45839481619298,0.0540511323712232,0.842495000270256,2.0711853413329,59.832,9.594,3.733,190.684,10.641,3.849,102.771,9.541,3.767,126.094,9.6,3.804,"MC-ICP-MS","unknown","unknown","unknown",,,"y","Sironi, O. 2019. Mining ways of life in the Southern Andes: historical anthropological archaeology in Mendoza, Argentina. International Journal of Historical Archaeology, 23, 1, 153-171.","10.1016/j.crte.2018.01.002","Rubinstein, N. A., Carrasquero, S. I., Gómez, A. L. R., Ricchetti, A. P. O., and DAnnunzio, M. C., 2018, Metallogeny of the Paramillos de Uspallata Pb–Zn–Ag vein deposit in the Cuyo Rift Basin, Argentina, Comptes Rendus Geoscience, 350(4), 164–72.","unknown"
"Argentina","Mendoza","unknown","Paramillos","Paramillos","vein Tajo",-32.4748888888889,-69.1461111111111,"Exact (coordinates from publication)","unknown","unknown","unknown","unknown","CSS (clastic sedimentary sequences); veins","Pb; Zn; Ag","galena","Rubinstein_et_al_2018_4","Triassic (host rock)",18.485,15.564,38.247,1.18767668979697,2.45740169622205,0.0540979172301866,0.841979983770625,2.06908304030295,21.395,9.499,3.697,200.814,10.636,3.85,68.19,9.455,3.732,108.906,9.557,3.777,"MC-ICP-MS","unknown","unknown","unknown",,,"y","Sironi, O. 2019. Mining ways of life in the Southern Andes: historical anthropological archaeology in Mendoza, Argentina. International Journal of Historical Archaeology, 23, 1, 153-171.","10.1016/j.crte.2018.01.002","Rubinstein, N. A., Carrasquero, S. I., Gómez, A. L. R., Ricchetti, A. P. O., and DAnnunzio, M. C., 2018, Metallogeny of the Paramillos de Uspallata Pb–Zn–Ag vein deposit in the Cuyo Rift Basin, Argentina, Comptes Rendus Geoscience, 350(4), 164–72.","unknown"
"Argentina","Jujuy","unknown","Pirquitas","Pirquitas",,-22.6872777777778,-66.5440277777778,"Exact (coordinates from publication)","unknown","Formación Acoite","unknown","unknown","Veins","Pb; Zn; Ag; Sn","pyrite","06ML10A","Lower Paleozoic (host sediment)",18.793,15.707,39.046,1.19647291016744,2.48589800725791,0.0532113020805619,0.835789921779386,2.07768850103762,95.646,10.049,3.965,14.146,10.736,3.84,120.887,9.948,3.993,,,,"TIMS","unknown","unknown","unknown",,,"y","Angiorama, C. 2001. De metales, minerales y yacimientos. Contribución al estudio de la metalurgia prehispánica en el extremo noroccidental de Argentina. Estudios Atacameños, 21: 63-87.","10.1007/s10816-014-9225-8","Macfarlane, A. W., and Lechtman, H. N., 2016, Andean Ores, Bronze Artifacts, and Lead Isotopes: Constraints on Metal Sources in Their Geological Context, Journal of Archaeological Method and Theory, 23(1), 1–72.","https://www.mineriajujuy.gob.ar/files_site/cuadro-resumen-de-indicios-y-ocurrencias-minerales-de-la-provincia-de-jujuy.pdf"
"Argentina","Jujuy","unknown","Pirquitas","Pirquitas",,-22.6872777777778,-66.5440277777778,"Exact (coordinates from publication)","unknown","Formación Acoite","unknown","unknown","Veins","Pb; Zn; Ag; Sn","cassiterite","06ML10D","Lower Paleozoic (host sediment)",18.844,15.749,39.185,1.19652041399454,2.48809448218935,0.0530672893228614,0.835756739545744,2.07944173211632,144.418,10.22,4.018,-17.512,10.753,3.839,163.882,10.101,4.045,,,,"TIMS","unknown","unknown","unknown",,,"y","Angiorama, C. 2001. De metales, minerales y yacimientos. Contribución al estudio de la metalurgia prehispánica en el extremo noroccidental de Argentina. Estudios Atacameños, 21: 63-87.","10.1007/s10816-014-9225-8","Macfarlane, A. W., and Lechtman, H. N., 2016, Andean Ores, Bronze Artifacts, and Lead Isotopes: Constraints on Metal Sources in Their Geological Context, Journal of Archaeological Method and Theory, 23(1), 1–72.","https://www.mineriajujuy.gob.ar/files_site/cuadro-resumen-de-indicios-y-ocurrencias-minerales-de-la-provincia-de-jujuy.pdf"
"Argentina","Jujuy","unknown","Pirquitas","Pirquitas",,-22.6872777777778,-66.5440277777778,"Exact (coordinates from publication)","unknown","Formación Acoite","unknown","unknown","Veins","Pb; Zn; Ag; Sn","pyrite","06ML10J","Lower Paleozoic (host sediment)",18.762,15.682,38.933,1.19640351995919,2.48265527356205,0.0532992218313613,0.835838396759407,2.07509860356039,66.278,9.948,3.919,33.35,10.726,3.841,95.116,9.857,3.948,,,,"TIMS","unknown","unknown","unknown",,,"y","Angiorama, C. 2001. De metales, minerales y yacimientos. Contribución al estudio de la metalurgia prehispánica en el extremo noroccidental de Argentina. Estudios Atacameños, 21: 63-87.","10.1007/s10816-014-9225-8","Macfarlane, A. W., and Lechtman, H. N., 2016, Andean Ores, Bronze Artifacts, and Lead Isotopes: Constraints on Metal Sources in Their Geological Context, Journal of Archaeological Method and Theory, 23(1), 1–72.","https://www.mineriajujuy.gob.ar/files_site/cuadro-resumen-de-indicios-y-ocurrencias-minerales-de-la-provincia-de-jujuy.pdf"
"Argentina","Jujuy","unknown","Providencia","Providencia",,-23.2625277777778,-66.8001111111111,"Exact (coordinates from publication)","unknown","Conglomerados la Providencia","unknown","unknown","Veins","Cu; Ag","cuprite","06ML13E","Holocene",18.773,15.675,38.934,1.19763955342903,2.48382775119617,0.0532679912640494,0.834975763063975,2.0739359718745,43.245,9.916,3.909,26.984,10.729,3.841,73.156,9.828,3.939,,,,"TIMS","unknown","unknown","unknown",,,"y","Angiorama, C. 2001. De metales, minerales y yacimientos. Contribución al estudio de la metalurgia prehispánica en el extremo noroccidental de Argentina. Estudios Atacameños, 21: 63-87.","10.1007/s10816-014-9225-8","Macfarlane, A. W., and Lechtman, H. N., 2016, Andean Ores, Bronze Artifacts, and Lead Isotopes: Constraints on Metal Sources in Their Geological Context, Journal of Archaeological Method and Theory, 23(1), 1–72.","https://www.mineriajujuy.gob.ar/files_site/cuadro-resumen-de-indicios-y-ocurrencias-minerales-de-la-provincia-de-jujuy.pdf"
"Argentina","Jujuy","unknown","Providencia","Providencia",,-23.2625277777778,-66.8001111111111,"Exact (coordinates from publication)","unknown","Conglomerados la Providencia","unknown","unknown","Veins","Cu; Ag","cuprite; malachite","06ML13G","Holocene",18.781,15.698,39.001,1.19639444515225,2.48445661867754,0.0532453011021777,0.835844736701986,2.07661998828603,85.765,10.013,3.947,21.563,10.732,3.841,112.285,9.916,3.975,,,,"TIMS","unknown","unknown","unknown",,,"y","Angiorama, C. 2001. De metales, minerales y yacimientos. Contribución al estudio de la metalurgia prehispánica en el extremo noroccidental de Argentina. Estudios Atacameños, 21: 63-87.","10.1007/s10816-014-9225-8","Macfarlane, A. W., and Lechtman, H. N., 2016, Andean Ores, Bronze Artifacts, and Lead Isotopes: Constraints on Metal Sources in Their Geological Context, Journal of Archaeological Method and Theory, 23(1), 1–72.","https://www.mineriajujuy.gob.ar/files_site/cuadro-resumen-de-indicios-y-ocurrencias-minerales-de-la-provincia-de-jujuy.pdf"
"Argentina","Jujuy","unknown","Providencia","Providencia",,-23.2625277777778,-66.8001111111111,"Exact (coordinates from publication)","unknown","Conglomerados la Providencia","unknown","unknown","Veins","Cu; Ag","cuprite","06ML13H","Holocene",18.754,15.665,38.907,1.19719119055219,2.48368975422917,0.0533219579822971,0.835288471792684,2.07459741921723,36.14,9.877,3.904,38.602,10.723,3.841,67.528,9.793,3.934,,,,"TIMS","unknown","unknown","unknown",,,"y","Angiorama, C. 2001. De metales, minerales y yacimientos. Contribución al estudio de la metalurgia prehispánica en el extremo noroccidental de Argentina. Estudios Atacameños, 21: 63-87.","10.1007/s10816-014-9225-8","Macfarlane, A. W., and Lechtman, H. N., 2016, Andean Ores, Bronze Artifacts, and Lead Isotopes: Constraints on Metal Sources in Their Geological Context, Journal of Archaeological Method and Theory, 23(1), 1–72.","https://www.mineriajujuy.gob.ar/files_site/cuadro-resumen-de-indicios-y-ocurrencias-minerales-de-la-provincia-de-jujuy.pdf"
"Argentina","Jujuy","unknown","Pumahuasi","Pumahuasi","vein Bélgica",-22.3333333333333,-65.5833333333333,"Exact (coordinates from publication)","unknown","Formación Acoite","unknown","unknown","Veins","Pb; Zn","galena","4979/03639","Ordovician (host rock)",18.305,15.649,38.474,1.16972330500351,2.45855965237395,0.0546298825457525,0.854903031958481,2.10183010106528,337.297,9.913,3.97,302.971,10.581,3.855,369.729,9.828,4,340.073,9.744,3.994,"TIMS","unknown","unknown","unknown",,,"y","Angiorama, C. 2001. De metales, minerales y yacimientos. Contribución al estudio de la metalurgia prehispánica en el extremo noroccidental de Argentina. Estudios Atacameños, 21: 63-87.","10.2113/gsecongeo.83.4.843","Puig, A., 1988, Geologic and metallogenic significance of the isotopic composition of lead in galenas of the Chilean Andes, Economic Geology, 83(4), 843–58.","https://www.mineriajujuy.gob.ar/files_site/cuadro-resumen-de-indicios-y-ocurrencias-minerales-de-la-provincia-de-jujuy.pdf"
